Repository: oregu93/cef-dy

---
title: "CEF DFO — база знаний исследования"
type: project_index
project_id: CEF-Dy
status: active
schema_version: "2.2"
version: "5.3"
updated: 2026-10-13
language_content: ru

language_metadata: en
---

# CEF DFO

Исследовательская база знаний (*knowledge base, KB*) проекта по кристаллическому полю
$\rm{Dy}^{3+}$ в ортоферрите $\rm{DyFeO}_3$.

Проект объединяет анализ INS-данных трёхосного спектрометра [TAIPAN](https://www.ansto.gov.au/facilities/australian-centre-for-neutron-scattering/neutron-scattering-instruments/taipan), моделирование эффективного
CEF-гамильтониана, структурно обусловленные модели кристаллического поля,
проверку соглашений между вычислительными пакетами и последующую
независимую верификацию по данным макроскопических измерений ($M(H), M(T), \chi(T), \dots$).

*KB* рассчитана на обычный Markdown/YAML, Git/GitHub и Obsidian.
ChatGPT используется как рабочий научный интерфейс, но не является
единственным хранилищем состояния проекта.

## Текущее canonical re-entry

Canonical input HEAD для этого current-state repair:
`45fcf89f5a2571d534da6cf3f70018d3de620d7e`. Точная оценка актуальности и
scoped debt находится в
[CANONICAL_STATE_FRESHNESS](00_Project/CANONICAL_STATE_FRESHNESS.yaml), а
полный read-only audit — в
[AUDIT_REPORT](02_Work_Checkpoints/CEF-WKB-CANONICAL-AUDIT-RECOVERY-2026-10-12/AUDIT_REPORT.md),
а проверенный operational delta за 2026-10-13 — в
[CURRENT-STATE REFRESH](02_Work_Checkpoints/CEF-WKB-CURRENT-STATE-REFRESH-2026-10-13/REFRESH_REPORT.md).

Science-first режим активен. Issues #65–#67 завершили выполнение и
опубликовали operational RESULT, но эти RESULT ожидают Project Control review
и не являются автоматически `ACCEPTED` scientific truth. Autonomy остаётся
`PARTIAL/DEGRADED`: timer silent stall обнаружен и bounded recovery прошёл;
после recovery минимум три automatic cycles завершились `exit=0`, timer снова
имеет конечный `NextElapse`, SQLite/WAL healthy. Это означает `not STALLED`, но
не `PROVEN`: #68 всё ещё noncanonical/not deployed, а #70 implementation, live
acceptance, email fallback и 24-hour unattended soak не приняты/deployed.

## Научная задача

Основная цель — определить воспроизводимый и физически интерпретируемый
эффективный гамильтониан кристаллического поля $\rm{Dy}^{3+}$ в $\rm{DyFeO}_3$,
который одновременно согласуется с:

- энергиями наблюдаемых INS-возбуждений;
- относительными INS-интенсивностями и их зависимостью от $\mathbf Q$;
- температурной зависимостью спектров;
- физически корректными правилами отбора и волновыми функциями;
- последующей независимой проверкой по $M(H)$.

Для позиции Dy с локальной симметрией $C_s$ общий феноменологический
CEF-гамильтониан содержит 15 независимых параметров в принятом
операторном соглашении (формализм Стивенса).

Одна из центральных проблем проекта — идентифицируемость такой
низкосимметричной обратной задачи.


<!-- AUTO:README_STATUS:START -->

## Краткое научное состояние

**Научная цель.** Определить воспроизводимый и физически интерпретируемый эффективный гамильтониан кристаллического поля Dy3+ в DyFeO3, согласованный прежде всего с энергиями и интенсивностями INS-переходов, а затем проверенный независимыми магнитными наблюдаемыми.

**Текущий этап.** `M03R` -- Stage03R - compatibility и sensitivity bridge (`LEVEL_2_established_LEVEL_3_blocked`).

**Текущий научный вопрос.** Какие выводы из опубликованных operational RESULT #65-#67 выдержат Project Control review и какой один bounded scientific successor оправдан, при сохранении unresolved TAIPAN resolution/acceptance и intensity-scale bridge?

**Stage03R.** [`STAGE03R-INFERENCE-SPEC`](03_Protocols/STAGE03R_INFERENCE_SPEC_V1_0.md) и [`STAGE03R-IMPLEMENTATION-SPEC`](03_Protocols/STAGE03R_IMPLEMENTATION_SPEC_V1_0.md) заморожены; implementation имеет статус `accepted`; Stage03R scientific execution не авторизована.

**Зачем выполняется Stage 02R.** Stage 02R формирует независимый от CEF-модели слой экспериментальных свидетельств до нового цикла физического назначения и CEF-моделирования. Это уменьшает риск замкнутого анализа, при котором ожидаемые энергии или предсказания модели одновременно задают искомые признаки и служат основанием для проверки той же модели.

**Что установил B-001.**
- Каталог: `8` BF-записей; все относятся к `monitor_controlled`; `8` Tier-1, `0` Tier-2; межрежимная повторяемость положения -- `0`.
- Отложенная выборка: `18` сканов; детекторные данные не использовались на поисковом этапе.
- Численная оговорка: `1` скан для поиска (`discovery`) исключён по правилу `nuisance_field_fit_failure` без повторного расчёта и замещения.

## External data

Необработанные данные TAIPAN, крупные результаты оптимизации, промежуточные
массивы, приватные материалы и другие большие бинарные артефакты хранятся
отдельно от Git-репозитория.

В базе знаний они идентифицируются устойчивыми `dataset_id`, `artifact_id`
или ссылками на checkpoint вместо абсолютных локальных путей.

File: data/manuscript_v1/magnetization_digitization_v1/DIGITIZATION_REVIEW.md
# DYFEO3_MH_DIGITIZATION_V1: научная проверка оцифровки

Статус: **готово к независимому review**. Все шесть запрошенных кривых учтены: четыре оцифрованы, две получили фиксированный статус `AMBIGUOUS_CURVE_IDENTITY`. Неоднозначность панели (c) не переносится на четыре надёжно прослеживаемые кривые панелей (a) и (b).

## Первоисточник

Y.-J. Ke, X.-Q. Zhang, H. Ge, Y. Ma, Z.-H. Cheng, “Low field induced giant anisotropic magnetocaloric effect in DyFeO3 single crystal”, *Chinese Physics B* **24**, 037501 (2015), DOI [10.1088/1674-1056/24/3/037501](https://doi.org/10.1088/1674-1056/24/3/037501), Fig. 2.

Использована первичная PNG издателя размером 983×1102 пикселей, а не вторичная перерисовка. URL: `https://cpb.iphy.ac.cn/fileCPB/journal/article/cpb/html/2015/cpb_24_3_037501/cpb142550f2_online.png`; SHA-256 локально проверенных байтов: `16960903a70d2172d3b280e92007344929417c82f4fef2b68b0001e0cccd1584`. Панели: (a) H || a, (b) H || b, (c) H || c. Опубликованные единицы: H/kOe и M/emu·g⁻¹.

Легенда непосредственно связывает заполненные голубые ромбы с 10 K, фиолетовые пятиугольники с 20 K. Порядок или расстояние между кривыми не использовались для назначения температуры.

## Зафиксированный статус кривых

| Панель | Ось | T, K | Статус | Точек |
|---|---|---:|---|---:|
| (a) | a | 10 | `DIGITIZED` | 34 |
| (a) | a | 20 | `DIGITIZED` | 34 |
| (b) | b | 10 | `DIGITIZED` | 34 |
| (b) | b | 20 | `DIGITIZED` | 33 |
| (c) | c | 10 | `AMBIGUOUS_CURVE_IDENTITY` | 0 |
| (c) | c | 20 | `AMBIGUOUS_CURVE_IDENTITY` | 0 |

В панели (c) отдельные следы перекрываются. Голубой цвет также используется для 32 K, а фиолетовый след 20 K перекрыт соседними символами. Поэтому из доступного рисунка нельзя однозначно восстановить требуемые c-axis кривые. Для них численных строк нет. Для последующей работы их статус — `NO_RELIABLE_DIGITIZED_COMPARATOR_FROM_THIS_FIGURE`; это не нулевой сигнал, не случайно пропущенные данные и не неудача модели CEF.

## Метод извлечения и графическая неопределённость

Линейные преобразования координат получены по центрам подписанных штрихов осей в исходном разрешении. Точки выбирались примерно через 2 kOe на видимом следе. При перекрытии маркеров использовался ближайший видимый пиксельный столбец в пределах четырёх пикселей, и в таблицу записывалось соответствующее фактическое поле. Сглаживание, нормировка, подгонка физической модели и интерполяция отсутствуют.

Область около нулевого поля исключена из-за перекрытия символов: первые сохранённые поля составляют около 3 kOe, а для b,20 K — около 5 kOe. Точка (0,0) не навязывалась. Диапазон заканчивается около 69 kOe.

Консервативный масштаб локализации равен трём пикселям и учитывает толщину линий, антиалиасинг, выбор центра штриха и остаточное перекрытие символов:

- `sigma_H_digitization = 0.27450980392156865 kOe` для панелей (a) и (b);
- `sigma_M_digitization = 1.170351105331599 emu/g` для панели (a);
- `sigma_M_digitization = 2.0270270270270263 emu/g` для панели (b).

Это графические масштабы оцифровки, а не экспериментальные стандартные ошибки и не калиброванные 68-процентные интервалы. Ошибки общей калибровки коррелированы, поэтому 135 точек нельзя считать 135 независимыми экспериментальными измерениями.

Отдельные ветви при 10 и 20 K визуально не разрешены. Сохранён `SINGLE_VISIBLE_BRANCH`; ветви не усреднялись и направление обхода не приписывалось.

## Таблица, единицы и научные границы

[Основная таблица](../literature_magnetization.csv) сохраняет опубликованные H/kOe и M/emu·g⁻¹, а также детерминированные преобразования `H_T = 0.1 × H_kOe` и `M_muB_per_fu = 0.04768 × M_emu_per_g`. Коэффициент магнитного момента принят из утверждённого задания. Все строки имеют `source_type=TOTAL_BULK_MAGNETIZATION`; величина не переименована в μB/Dy.

[Инвентарь шести кривых](../literature_magnetization_curve_inventory.csv) отделяет отсутствие надёжного c-axis компаратора от численной таблицы. Доступные будущие компараторы ограничены `a,10 K`, `a,20 K`, `b,10 K`, `b,20 K`.

В этой работе не выполнялись расчёты CEF, вычитание вклада Fe, нормировка, введение постоянного смещения, оценка обменного поля или сравнение с семействами W03. Кривые 2 и 4 K не оцифровывались.

## Проверка

Проверены: 135 строк и четыре численные кривые; шесть строк inventory и две неоднозначные кривые; отсутствие c-axis численных точек; строгий рост поля внутри каждой кривой; диапазон 0–70 kOe; точные преобразования единиц; соответствие панелей осям и температур символам; `TOTAL_BULK_MAGNETIZATION`; отсутствие интерполяции и физических преобразований. Локальное наложение сохранённых точек на первичную фигуру проверено визуально и остаётся QA-only, без включения защищённой фигуры издателя в canonical commit.

Следующее действие — независимое review этой оцифровки. Для получения c-axis компараторов нужен первичный источник с разрешимыми отдельными следами, например авторские численные данные или первичная фигура более высокого качества.
